Repository: sandslamsal/free-body-section-loss

# Free-body statics for reinforcement section loss in concrete discontinuity regions

Code, reference fields and digitized test data for recovering how much tie
reinforcement a deteriorating concrete discontinuity region has left, from
strain measured on it.

## What this does

An inspection of a corroding tie returns strain; an assessment needs the
reinforcement section that remains. A discontinuity region has no valid plane
section and no single lever arm, so the sectional route that converts one into
the other is unavailable.

The method here poses the conversion as statics on a free body cut through the
member: the tie force that reconciles the measured strain with the reaction
moment. Written out, the identifying condition is

```
T(theta) = T_c + rho_tie * (1 - theta) * S = T_req
```

which is **affine in the section loss `theta`**. The remaining area is therefore
a root, not the minimizer of an objective, and it needs neither a mesh nor a
full-field measurement. There is no neural network anywhere in the method.

Two questions follow, and the code answers both:

- **Identifiability** — whether `theta` is recoverable at all is decided by the
  sensor plan and the reinforcement drawing, before any data exists.
- **Detection** — what section loss a given instrument can actually detect,
  under an error model that matches the instrument rather than a convenient one.

## Layout

The tree is the one the work was developed in, so the scripts are byte-identical
to those that produced the results. No paths were rewritten for release.

```text
oracle/     constant-strain triangle and Q4 solvers, cracked-membrane
            constitutive, displacement-controlled Newton; the generators
            for every reference field, and the .npz fields themselves
pinn/       the identification itself, the error studies, and every figure
            script; figstyle.py holds the shared figure style
data/       digitized measurements from four published test series (see
            "Third-party data" below)
figures/    cached results (.json, .npz) and the rendered figures
```

`pinn/figdata.py` computes and caches every plotted quantity to
`figures/figdata.npz`; the `make_*` scripts only draw.

## Reproducing

```sh
pip install -r requirements.txt
cd pinn

python figdata.py                  # recompute the cache everything draws from
python make_figures.py             # observable choice, field, reaction centroid, recovery
python sawtooth.py                 # the fiber reading and what it costs
python make_pod_figure.py          # detection under three error models
python make_wall_figure.py         # the instrumented wall element
python make_specimens_figure.py    # the four published test series
python make_validation_figure.py   # identification against those series
```

Individual results have their own entry points, each printing what it computes:

```sh
python recover_nodal.py               # recovery from the complete field
python gauge_length_noise.py          # what a bonded fiber's gauge length costs
python gauge_bias_decomposition.py    # which mechanism moves the bias
python detection_three_models.py      # all three detection curves, one stream
python model_family_calibration.py    # the constitutive-family term, calibrated
python calibration_floor.py           # when calibration helps, and when it does not
python spatial_calibration.py         # why a sound zone is not a baseline
python two_parameter.py               # two deteriorated zones, one cut each
python reliability.py                 # the reliability chain
```

Everything runs on CPU. The field generators in `oracle/` are the slow part;
the shipped `.npz` files let you skip them.

## Third-party data

`data/` holds values digitized from four published test series. The measurements
belong to their original authors and are redistributed here only in the reduced
form the study used. Please cite the sources, not this repository, for the
measurements themselves:

- **Desnerck, Lees & Morley (2017)** — half-joint tests; dataset released under
  CC BY 4.0, `doi:10.17863/cam.13336`
- **Bimschas (2010)** — wall pier tests, ETH Zurich doctoral dissertation,
  `doi:10.3929/ethz-a-006050338`, openly available from the ETH Research
  Collection
- **Davis (2015)** — corroded tension prisms, MASc thesis, Queen's University,
  CC BY
- **Davis, Hoult & Scott (2017)** — corroded beams with degraded bond,
  `doi:10.1016/j.engstruct.2017.03.013`

Every synthetic field was generated by the code in `oracle/`, so no third-party
restriction applies to those.

## Citing

> S. Lamsal and R. Bhandari, *Free-Body Statics for Reinforcement Section Loss
> in Concrete Discontinuity Regions: Identifiability and Detection*, 2026.

File: data/davis2015_recovery.csv
set,specimen,N_yield_kN,weighed_mass_loss_pct,recovered_theta_pct,error_pp,apparent_fy_on_net_section_MPa
rc,C1-C,85.1,0.0,4.97,+4.97,425.5
rc,C2-C,95.4,0.0,-6.53,-6.53,477.0
rc,C3-C,89.5,0.0,0.06,+0.06,447.5
rc,C4-C,88.2,0.0,1.51,+1.51,441.0
rc,C1-CR,92.0,0.9,-2.74,-3.64,464.2
rc,C2-CR,86.5,0.6,3.41,+2.81,435.1
rc,C3-CR,89.0,0.5,0.61,+0.11,447.2
rc,C1-05,79.0,6.1,11.78,+5.68,420.7
rc,C2-05,72.0,7.1,19.60,+12.50,387.5
rc,C3-05,76.5,3.4,14.57,+11.17,396.0
rc,C1-10,68.8,12.3,23.17,+10.87,392.2
rc,C2-10,59.5,13.0,33.56,+20.56,342.0
bare,R1-C,86.0,0.0,1.99,+1.99,430.0
bare,R2-C,89.5,0.0,-1.99,-1.99,447.5
bare,R-01,97.8,0.9,-11.45,-12.35,493.4
bare,R-05,87.3,5.1,0.51,-4.59,460.0
bare,R-10,76.0,10.1,13.39,+3.29,422.7
bare,R-15,66.0,15.4,24.79,+9.39,390.1
